Repository: MartinBehringer/TGA_Analysis

# TGA Analysis Tool

A PyQt5-based thermogravimetric analysis (TGA) application optimized for NETZSCH-like exports, with support for generic CSV files.

## Features

- **Multi-curve plotting**: Load and visualize multiple TGA curves simultaneously
- **TG and DTG display**: Toggle visibility of TG (mass) and DTG (derivative) curves independently
- **Flexible X-axis**: Switch between Temperature (°C) and Time (min) modes
- **Smoothing**: Savitzky-Golay smoothing for both TG and DTG with configurable parameters
- **Normalization**: Optional display normalization to 100% at 40°C
- **Mass-loss calculations**: Three methods - Stepwise, Software (parallel tangents), Tangential-Marsh

File: sample_data/Ca(OH)2_gemahlen.csv (part 8 of 17)
#SEGMENT:                    ;S1/1                                               
#SEG. 1:                     ;25°C/10.0(K/min)/950°C                             
##Temp./°C;Time/min;Gas Flow(purge2)/(ml/min);Gas Flow(protective)/(ml/min);Mass/%;DTG/(%/min);Sensit./(uV/mW)
418.34500;39.57000;20.00000;20.00000; 93.16194;      -2.01092;0.63745
418.45001;39.58000;20.00000;20.00000; 93.14170;      -2.00383;0.63735
418.54800;39.59000;20.00000;20.00000; 93.11741;      -2.01129;0.63726
418.64801;39.60000;20.00000;20.00000; 93.10121;      -2.03066;0.63717
418.74799;39.61000;20.00000;20.00000; 93.08097;      -2.05593;0.63708
418.84100;39.62000;20.00000;20.00000; 93.06073;      -2.07900;0.63700
418.93100;39.63000;20.00000;20.00000; 93.03644;      -2.09017;0.63691
419.03500;39.64000;20.00000;20.00000; 93.01619;      -2.08525;0.63682
419.13300;39.65000;20.00000;20.00000; 92.99595;      -2.07277;0.63673
419.23700;39.66000;20.00000;20.00000; 92.97571;      -2.06265;0.63664
419.33801;39.67000;20.00000;20.00000; 92.95547;      -2.05548;0.63654
419.43500;39.68000;20.00000;20.00000; 92.93522;      -2.04958;0.63646
419.53400;39.69000;20.00000;20.00000; 92.91093;      -2.04973;0.63637
419.62601;39.70000;20.00000;20.00000; 92.89474;      -2.06600;0.63628
419.73401;39.71000;20.00000;20.00000; 92.87449;      -2.10099;0.63618
419.82999;39.72000;20.00000;20.00000; 92.85425;      -2.14159;0.63610
419.92999;39.73000;20.00000;20.00000; 92.82996;      -2.16625;0.63601
420.03400;39.74000;20.00000;20.00000; 92.80567;      -2.15978;0.63591
420.13199;39.75000;20.00000;20.00000; 92.78543;      -2.12864;0.63582
420.23199;39.76000;20.00000;20.00000; 92.76518;      -2.09097;0.63573
420.32901;39.77000;20.00000;20.00000; 92.74494;      -2.06096;0.63564
420.43301;39.78000;20.00000;20.00000; 92.72470;      -2.05240;0.63555
420.52301;39.79000;20.00000;20.00000; 92.70040;      -2.07633;0.63547
420.61801;39.80000;20.00000;20.00000; 92.68826;      -2.13551;0.63538
420.70901;39.81000;20.00000;20.00000; 92.66397;      -2.21753;0.63530
420.81799;39.82000;20.00000;20.00000; 92.63968;      -2.29711;0.63520
420.91699;39.83000;20.00000;20.00000; 92.61538;      -2.34661;0.63511
421.01901;39.84000;20.00000;20.00000; 92.59109;      -2.35167;0.63502
421.10999;39.85000;20.00000;20.00000; 92.56680;      -2.32328;0.63494
421.21399;39.86000;20.00000;20.00000; 92.54251;      -2.28493;0.63484
421.30600;39.87000;20.00000;20.00000; 92.52227;      -2.25686;0.63476
421.40302;39.88000;20.00000;20.00000; 92.50202;      -2.24699;0.63467
421.51099;39.89000;20.00000;20.00000; 92.47773;      -2.25036;0.63457
421.60800;39.90000;20.00000;20.00000; 92.45344;      -2.25636;0.63449
421.70801;39.91000;20.00000;20.00000; 92.43320;      -2.26166;0.63439
421.79401;39.92000;20.00000;20.00000; 92.40891;      -2.27180;0.63432
421.89899;39.93000;20.00000;20.00000; 92.38866;      -2.28995;0.63422
422.00400;39.94000;20.00000;20.00000; 92.36437;      -2.31505;0.63413
422.10400;39.95000;20.00000;20.00000; 92.34008;      -2.33870;0.63404
422.20401;39.96000;20.00000;20.00000; 92.31984;      -2.35084;0.63395
422.30899;39.97000;20.00000;20.00000; 92.29150;      -2.35396;0.63385
422.39700;39.98000;20.00000;20.00000; 92.26721;      -2.36054;0.63377
422.50699;39.99000;20.00000;20.00000; 92.25101;      -2.37955;0.63367
422.59799;40.00000;20.00000;20.00000; 92.22267;      -2.41190;0.63359
422.70001;40.01000;20.00000;20.00000; 92.19838;      -2.45012;0.63350
422.79501;40.02000;20.00000;20.00000; 92.17409;      -2.47451;0.63341
422.89700;40.03000;20.00000;20.00000; 92.14980;      -2.47177;0.63332
422.98999;40.04000;20.00000;20.00000; 92.12146;      -2.44618;0.63324
423.09399;40.05000;20.00000;20.00000; 92.09717;      -2.40866;0.63314
423.17899;40.06000;20.00000;20.00000; 92.07692;      -2.37303;0.63307
423.29300;40.07000;20.00000;20.00000; 92.05263;      -2.34839;0.63296
423.38501;40.08000;20.00000;20.00000; 92.02834;      -2.33662;0.63288
423.48901;40.09000;20.00000;20.00000; 92.00405;      -2.33459;0.63279
423.58600;40.10000;20.00000;20.00000; 91.98381;      -2.33955;0.63270
423.68799;40.11000;20.00000;20.00000; 91.95951;      -2.34808;0.63261
423.78601;40.12000;20.00000;20.00000; 91.93522;      -2.35239;0.63252
423.89001;40.13000;20.00000;20.00000; 91.91093;      -2.34974;0.63243
423.98401;40.14000;20.00000;20.00000; 91.88664;      -2.34627;0.63234
424.07101;40.15000;20.00000;20.00000; 91.86640;      -2.35154;0.63226
424.17300;40.16000;20.00000;20.00000; 91.84211;      -2.36979;0.63217
424.27600;40.17000;20.00000;20.00000; 91.81781;      -2.39765;0.63208
424.38000;40.18000;20.00000;20.00000; 91.79352;      -2.42927;0.63199
424.47101;40.19000;20.00000;20.00000; 91.76923;      -2.46234;0.63191
424.57199;40.20000;20.00000;20.00000; 91.74494;      -2.49528;0.63181
424.67200;40.21000;20.00000;20.00000; 91.72065;      -2.52365;0.63172
424.76700;40.22000;20.00000;20.00000; 91.69231;      -2.54349;0.63164
424.87601;40.23000;20.00000;20.00000; 91.66802;      -2.54940;0.63154
424.96899;40.24000;20.00000;20.00000; 91.64372;      -2.53697;0.63146
425.06299;40.25000;20.00000;20.00000; 91.61538;      -2.50866;0.63137
425.16501;40.26000;20.00000;20.00000; 91.59109;      -2.47389;0.63128
425.26199;40.27000;20.00000;20.00000; 91.56680;      -2.45214;0.63120
425.36200;40.28000;20.00000;20.00000; 91.54251;      -2.46861;0.63111
425.45599;40.29000;20.00000;20.00000; 91.52227;      -2.52860;0.63102
425.55099;40.30000;20.00000;20.00000; 91.49798;      -2.60831;0.63094
425.66000;40.31000;20.00000;20.00000; 91.46559;      -2.67612;0.63084
425.76001;40.32000;20.00000;20.00000; 91.43725;      -2.70957;0.63075
425.85800;40.33000;20.00000;20.00000; 91.41296;      -2.70391;0.63066
425.96201;40.34000;20.00000;20.00000; 91.38462;      -2.67516;0.63057
426.05399;40.35000;20.00000;20.00000; 91.35628;      -2.64349;0.63049
426.15100;40.36000;20.00000;20.00000; 91.33198;      -2.61976;0.63040
426.25699;40.37000;20.00000;20.00000; 91.30769;      -2.61086;0.63030
426.35101;40.38000;20.00000;20.00000; 91.27935;      -2.61858;0.63022
426.45300;40.39000;20.00000;20.00000; 91.25506;      -2.63832;0.63013
426.54199;40.40000;20.00000;20.00000; 91.22672;      -2.66322;0.63005
426.65302;40.41000;20.00000;20.00000; 91.20243;      -2.68582;0.62995
426.74600;40.42000;20.00000;20.00000; 91.17409;      -2.69591;0.62987
426.84100;40.43000;20.00000;20.00000; 91.14575;      -2.68774;0.62978
426.93399;40.44000;20.00000;20.00000; 91.11741;      -2.66839;0.62970
427.03601;40.45000;20.00000;20.00000; 91.09312;      -2.64963;0.62961
427.13101;40.46000;20.00000;20.00000; 91.06883;      -2.63852;0.62952
427.22900;40.47000;20.00000;20.00000; 91.04049;      -2.63528;0.62944
427.33200;40.48000;20.00000;20.00000; 91.01215;      -2.63852;0.62934
427.43100;40.49000;20.00000;20.00000; 90.98785;      -2.64983;0.62926
427.53101;40.50000;20.00000;20.00000; 90.96356;      -2.67159;0.62917
427.62201;40.51000;20.00000;20.00000; 90.93522;      -2.69983;0.62909
427.73199;40.52000;20.00000;20.00000; 90.90688;      -2.72763;0.62899
427.82999;40.53000;20.00000;20.00000; 90.87854;      -2.74917;0.62890
427.92401;40.54000;20.00000;20.00000; 90.85425;      -2.75833;0.62882
428.02899;40.55000;20.00000;20.00000; 90.82591;      -2.74784;0.62872
428.12399;40.56000;20.00000;20.00000; 90.79352;      -2.71210;0.62864
428.23401;40.57000;20.00000;20.00000; 90.76923;      -2.66002;0.62854
428.32901;40.58000;20.00000;20.00000; 90.74089;      -2.61411;0.62846
428.42499;40.59000;20.00000;20.00000; 90.72065;      -2.59943;0.62837
428.52100;40.60000;20.00000;20.00000; 90.69231;      -2.62430;0.62829
428.62000;40.61000;20.00000;20.00000; 90.66802;      -2.67610;0.62820
428.72000;40.62000;20.00000;20.00000; 90.63968;      -2.73455;0.62811
428.82199;40.63000;20.00000;20.00000; 90.61134;      -2.78195;0.62802
428.91699;40.64000;20.00000;20.00000; 90.58300;      -2.81223;0.62793
429.00201;40.65000;20.00000;20.00000; 90.55466;      -2.82701;0.62786
429.11200;40.66000;20.00000;20.00000; 90.52632;      -2.83228;0.62776
429.20001;40.67000;20.00000;20.00000; 90.49798;      -2.83238;0.62768
429.31500;40.68000;20.00000;20.00000; 90.46964;      -2.82897;0.62758
429.40701;40.69000;20.00000;20.00000; 90.44130;      -2.82401;0.62750
429.49600;40.70000;20.00000;20.00000; 90.41296;      -2.82101;0.62742
429.60800;40.71000;20.00000;20.00000; 90.38462;      -2.82993;0.62732
429.71301;40.72000;20.00000;20.00000; 90.35628;      -2.85733;0.62723
429.80600;40.73000;20.00000;20.00000; 90.33198;      -2.89652;0.62715
429.90201;40.74000;20.00000;20.00000; 90.29960;      -2.93043;0.62706
430.00101;40.75000;20.00000;20.00000; 90.26721;      -2.94439;0.62697
430.10001;40.76000;20.00000;20.00000; 90.23887;      -2.93466;0.62688
430.19400;40.77000;20.00000;20.00000; 90.21053;      -2.90665;0.62680
430.29401;40.78000;20.00000;20.00000; 90.18219;      -2.87284;0.62671
430.38501;40.79000;20.00000;20.00000; 90.14980;      -2.84241;0.62663
430.49500;40.80000;20.00000;20.00000; 90.12551;      -2.82064;0.62653
430.59399;40.81000;20.00000;20.00000; 90.09717;      -2.81133;0.62645
430.69000;40.82000;20.00000;20.00000; 90.06883;      -2.81088;0.62636
430.78699;40.83000;20.00000;20.00000; 90.04049;      -2.80872;0.62628
430.89200;40.84000;20.00000;20.00000; 90.01215;      -2.79187;0.62618
430.98599;40.85000;20.00000;20.00000; 89.98381;      -2.75580;0.62610
431.07700;40.86000;20.00000;20.00000; 89.95547;      -2.71206;0.62602
431.18500;40.87000;20.00000;20.00000; 89.92713;      -2.68187;0.62592
431.28201;40.88000;20.00000;20.00000; 89.90688;      -2.68197;0.62584
431.38101;40.89000;20.00000;20.00000; 89.87854;      -2.71381;0.62575
431.47501;40.90000;20.00000;20.00000; 89.85020;      -2.76428;0.62567
431.57501;40.91000;20.00000;20.00000; 89.82186;      -2.81729;0.62558
431.67001;40.92000;20.00000;20.00000; 89.79352;      -2.86720;0.62550
431.77399;40.93000;20.00000;20.00000; 89.76518;      -2.91708;0.62541
431.87000;40.94000;20.00000;20.00000; 89.73684;      -2.96850;0.62532
431.96500;40.95000;20.00000;20.00000; 89.70445;      -3.01787;0.62524
432.07101;40.96000;20.00000;20.00000; 89.67611;      -3.05731;0.62514
432.16901;40.97000;20.00000;20.00000; 89.64372;      -3.08137;0.62506
432.27301;40.98000;20.00000;20.00000; 89.61134;      -3.08883;0.62497
432.36301;40.99000;20.00000;20.00000; 89.58300;      -3.07725;0.62489
432.46301;41.00000;20.00000;20.00000; 89.55061;      -3.04634;0.62480
432.56400;41.01000;20.00000;20.00000; 89.51822;      -3.00329;0.62471
432.66599;41.02000;20.00000;20.00000; 89.48988;      -2.96038;0.62462
432.76599;41.03000;20.00000;20.00000; 89.46154;      -2.93271;0.62453
432.85999;41.04000;20.00000;20.00000; 89.43320;      -2.92886;0.62445
432.97000;41.05000;20.00000;20.00000; 89.40486;      -2.94401;0.62435
433.05701;41.06000;20.00000;20.00000; 89.37247;      -2.97036;0.62428
433.16000;41.07000;20.00000;20.00000; 89.34413;      -3.00127;0.62418
433.25601;41.08000;20.00000;20.00000; 89.31579;      -3.02964;0.62410
433.35501;41.09000;20.00000;20.00000; 89.28340;      -3.05151;0.62401
433.45401;41.10000;20.00000;20.00000; 89.25101;      -3.06433;0.62393
433.55600;41.11000;20.00000;20.00000; 89.22267;      -3.07099;0.62384
433.66000;41.12000;20.00000;20.00000; 89.19028;      -3.07677;0.62375
433.75101;41.13000;20.00000;20.00000; 89.16194;      -3.08241;0.62367
433.84601;41.14000;20.00000;20.00000; 89.12955;      -3.08127;0.62358
433.94501;41.15000;20.00000;20.00000; 89.09717;      -3.06357;0.62350
434.04800;41.16000;20.00000;20.00000; 89.06883;      -3.03583;0.62341
434.14401;41.17000;20.00000;20.00000; 89.03239;      -3.01722;0.62332
434.24399;41.18000;20.00000;20.00000; 89.01215;      -3.02487;0.62323
434.35001;41.19000;20.00000;20.00000; 88.97976;      -3.05898;0.62314
434.44000;41.20000;20.00000;20.00000; 88.94737;      -3.10394;0.62306
434.54700;41.21000;20.00000;20.00000; 88.91498;      -3.14458;0.62297
434.63800;41.22000;20.00000;20.00000; 88.88259;      -3.17707;0.62289
434.73999;41.23000;20.00000;20.00000; 88.85425;      -3.20722;0.62280
434.83701;41.24000;20.00000;20.00000; 88.82186;      -3.23380;0.62271
434.94101;41.25000;20.00000;20.00000; 88.78543;      -3.25239;0.62262
435.03699;41.26000;20.00000;20.00000; 88.75304;      -3.25947;0.62254
435.13901;41.27000;20.00000;20.00000; 88.72470;      -3.25357;0.62245
435.23599;41.28000;20.00000;20.00000; 88.68826;      -3.23927;0.62236
435.33701;41.29000;20.00000;20.00000; 88.65587;      -3.22422;0.62228
435.42899;41.30000;20.00000;20.00000; 88.62348;      -3.21748;0.62220
435.53400;41.31000;20.00000;20.00000; 88.59514;      -3.22395;0.62210
435.63699;41.32000;20.00000;20.00000; 88.56275;      -3.24092;0.62201
435.73099;41.33000;20.00000;20.00000; 88.52632;      -3.26086;0.62193
435.83401;41.34000;20.00000;20.00000; 88.49393;      -3.27962;0.62184
435.93100;41.35000;20.00000;20.00000; 88.46559;      -3.29708;0.62176
436.03000;41.36000;20.00000;20.00000; 88.42915;      -3.31198;0.62167
436.12299;41.37000;20.00000;20.00000; 88.39676;      -3.32170;0.62159
436.22198;41.38000;20.00000;20.00000; 88.36032;      -3.32143;0.62150
436.32700;41.39000;20.00000;20.00000; 88.33198;      -3.31326;0.62141
436.42300;41.40000;20.00000;20.00000; 88.29555;      -3.30407;0.62133
436.51501;41.41000;20.00000;20.00000; 88.26316;      -3.29518;0.62125
436.62100;41.42000;20.00000;20.00000; 88.23077;      -3.28519;0.62116
436.71600;41.43000;20.00000;20.00000; 88.19838;      -3.26449;0.62107
436.81699;41.44000;20.00000;20.00000; 88.16599;      -3.22373;0.62099
436.91599;41.45000;20.00000;20.00000; 88.12955;      -3.17206;0.62090
437.02100;41.46000;20.00000;20.00000; 88.09717;      -3.13262;0.62081
437.12500;41.47000;20.00000;20.00000; 88.07692;      -3.12507;0.62072
437.22699;41.48000;20.00000;20.00000; 88.04049;      -3.15066;0.62063
437.32001;41.49000;20.00000;20.00000; 88.00810;      -3.19164;0.62055
437.41699;41.50000;20.00000;20.00000; 87.97571;      -3.22350;0.62046
437.51501;41.51000;20.00000;20.00000; 87.94332;      -3.23868;0.62038
437.61600;41.52000;20.00000;20.00000; 87.91093;      -3.24768;0.62029
437.72601;41.53000;20.00000;20.00000; 87.87854;      -3.26040;0.62019
437.81000;41.54000;20.00000;20.00000; 87.84615;      -3.28416;0.62012
437.91101;41.55000;20.00000;20.00000; 87.81377;      -3.31833;0.62003
438.00400;41.56000;20.00000;20.00000; 87.78138;      -3.35342;0.61995
438.10999;41.57000;20.00000;20.00000; 87.74494;      -3.37757;0.61986
438.20499;41.58000;20.00000;20.00000; 87.71255;      -3.38274;0.61978
438.31201;41.59000;20.00000;20.00000; 87.67611;      -3.37181;0.61969
438.40799;41.60000;20.00000;20.00000; 87.64372;      -3.35677;0.61960
438.50201;41.61000;20.00000;20.00000; 87.61134;      -3.34675;0.61952
438.60199;41.62000;20.00000;20.00000; 87.57895;      -3.34370;0.61943
438.70599;41.63000;20.00000;20.00000; 87.54251;      -3.34887;0.61934
438.80701;41.64000;20.00000;20.00000; 87.51012;      -3.36524;0.61926
438.90399;41.65000;20.00000;20.00000; 87.47773;      -3.39686;0.61917
439.00400;41.66000;20.00000;20.00000; 87.44534;      -3.44123;0.61909
439.09799;41.67000;20.00000;20.00000; 87.40891;      -3.48414;0.61900
439.19901;41.68000;20.00000;20.00000; 87.37247;      -3.51059;0.61892
439.30399;41.69000;20.00000;20.00000; 87.33603;      -3.51529;0.61883
439.40100;41.70000;20.00000;20.00000; 87.30364;      -3.50031;0.61874
439.50000;41.71000;20.00000;20.00000; 87.26721;      -3.47001;0.61866
439.60300;41.72000;20.00000;20.00000; 87.23077;      -3.42934;0.61857
439.69000;41.73000;20.00000;20.00000; 87.19838;      -3.37917;0.61849
439.78400;41.74000;20.00000;20.00000; 87.16599;      -3.32221;0.61841
439.89899;41.75000;20.00000;20.00000; 87.12955;      -3.27545;0.61831
440.00101;41.76000;20.00000;20.00000; 87.09717;      -3.25717;0.61822
440.08899;41.77000;20.00000;20.00000; 87.07287;      -3.27242;0.61815
440.19101;41.78000;20.00000;20.00000; 87.03644;      -3.31475;0.61806
440.29199;41.79000;20.00000;20.00000; 87.00000;      -3.36982;0.61797
440.38800;41.80000;20.00000;20.00000; 86.96761;      -3.42236;0.61789
440.48599;41.81000;20.00000;20.00000; 86.93522;      -3.46612;0.61780
440.58499;41.82000;20.00000;20.00000; 86.89879;      -3.50098;0.61772
440.67801;41.83000;20.00000;20.00000; 86.86235;      -3.52413;0.61764
440.78299;41.84000;20.00000;20.00000; 86.82591;      -3.53719;0.61755
440.89099;41.85000;20.00000;20.00000; 86.79352;      -3.54753;0.61746
440.98401;41.86000;20.00000;20.00000; 86.75709;      -3.56112;0.61738
441.07501;41.87000;20.00000;20.00000; 86.72065;      -3.58107;0.61730
441.17801;41.88000;20.00000;20.00000; 86.68421;      -3.60330;0.61721
441.28000;41.89000;20.00000;20.00000; 86.65182;      -3.61844;0.61712
441.37399;41.90000;20.00000;20.00000; 86.61134;      -3.61881;0.61704
441.48099;41.91000;20.00000;20.00000; 86.57490;      -3.60377;0.61695
441.57599;41.92000;20.00000;20.00000; 86.53846;      -3.58235;0.61687
441.67001;41.93000;20.00000;20.00000; 86.50607;      -3.56767;0.61678
441.77802;41.94000;20.00000;20.00000; 86.46964;      -3.56804;0.61669
441.87601;41.95000;20.00000;20.00000; 86.43320;      -3.58272;0.61661
441.97198;41.96000;20.00000;20.00000; 86.39676;      -3.60340;0.61652
442.07001;41.97000;20.00000;20.00000; 86.36437;      -3.61844;0.61644
442.16199;41.98000;20.00000;20.00000; 86.32389;      -3.61881;0.61636
442.26801;41.99000;20.00000;20.00000; 86.28745;      -3.60367;0.61627
442.36801;42.00000;20.00000;20.00000; 86.25101;      -3.58029;0.61618
442.46600;42.01000;20.00000;20.00000; 86.21862;      -3.55414;0.61610
442.56601;42.02000;20.00000;20.00000; 86.18219;      -3.52081;0.61601
442.66199;42.03000;20.00000;20.00000; 86.14575;      -3.46688;0.61593
442.76199;42.04000;20.00000;20.00000; 86.10931;      -3.38425;0.61585
442.86301;42.05000;20.00000;20.00000; 86.07692;      -3.29726;0.61576
442.96799;42.06000;20.00000;20.00000; 86.04049;      -3.25433;0.61567
443.07101;42.07000;20.00000;20.00000; 86.02024;      -3.28749;0.61558
443.15900;42.08000;20.00000;20.00000; 85.98785;      -3.38843;0.61551
443.25299;42.09000;20.00000;20.00000; 85.94737;      -3.51878;0.61543
443.36099;42.10000;20.00000;20.00000; 85.91093;      -3.63433;0.61533
443.46201;42.11000;20.00000;20.00000; 85.87449;      -3.71048;0.61525
443.55801;42.12000;20.00000;20.00000; 85.83806;      -3.75147;0.61516
443.64700;42.13000;20.00000;20.00000; 85.79757;      -3.76395;0.61509
443.75201;42.14000;20.00000;20.00000; 85.76113;      -3.75126;0.61500
443.85901;42.15000;20.00000;20.00000; 85.72065;      -3.71782;0.61491
443.95901;42.16000;20.00000;20.00000; 85.68826;      -3.66636;0.61482
444.04999;42.17000;20.00000;20.00000; 85.64777;      -3.60479;0.61474
444.14499;42.18000;20.00000;20.00000; 85.61134;      -3.54958;0.61466
444.24500;42.19000;20.00000;20.00000; 85.57895;      -3.52011;0.61458
444.34299;42.20000;20.00000;20.00000; 85.54656;      -3.52864;0.61449
444.44501;42.21000;20.00000;20.00000; 85.51012;      -3.57672;0.61441
444.54300;42.22000;20.00000;20.00000; 85.47368;      -3.65233;0.61432
444.64499;42.23000;20.00000;20.00000; 85.43725;      -3.73962;0.61424
444.74701;42.24000;20.00000;20.00000; 85.40081;      -3.82439;0.61415
444.84500;42.25000;20.00000;20.00000; 85.36032;      -3.89375;0.61406
444.94800;42.26000;20.00000;20.00000; 85.31984;      -3.94026;0.61398
445.04099;42.27000;20.00000;20.00000; 85.27935;      -3.95949;0.61390
445.14001;42.28000;20.00000;20.00000; 85.24291;      -3.95204;0.61381
445.24301;42.29000;20.00000;20.00000; 85.19838;      -3.92042;0.61373
445.33499;42.30000;20.00000;20.00000; 85.16194;      -3.86683;0.61365
445.44199;42.31000;20.00000;20.00000; 85.12146;      -3.79497;0.61356
445.53699;42.32000;20.00000;20.00000; 85.08502;      -3.71130;0.61347
445.64600;42.33000;20.00000;20.00000; 85.04858;      -3.62051;0.61338
445.73801;42.34000;20.00000;20.00000; 85.01215;      -3.52804;0.61330
445.83301;42.35000;20.00000;20.00000; 84.97571;      -3.45457;0.61322
445.93399;42.36000;20.00000;20.00000; 84.94332;      -3.42564;0.61314
446.03299;42.37000;20.00000;20.00000; 84.91498;      -3.45617;0.61305
446.14099;42.38000;20.00000;20.00000; 84.87854;      -3.54213;0.61296
446.23901;42.39000;20.00000;20.00000; 84.84211;      -3.65634;0.61288
446.33301;42.40000;20.00000;20.00000; 84.80567;      -3.76228;0.61280
446.44299;42.41000;20.00000;20.00000; 84.76518;      -3.83756;0.61270
446.54300;42.42000;20.00000;20.00000; 84.72470;      -3.87840;0.61262
446.64401;42.43000;20.00000;20.00000; 84.68826;      -3.88843;0.61253
446.73700;42.44000;20.00000;20.00000; 84.64777;      -3.87973;0.61245
446.83701;42.45000;20.00000;20.00000; 84.60729;      -3.86985;0.61237
446.92801;42.46000;20.00000;20.00000; 84.57085;      -3.87094;0.61229
447.03900;42.47000;20.00000;20.00000; 84.53441;      -3.88463;0.61220
447.13901;42.48000;20.00000;20.00000; 84.49393;      -3.90243;0.61211
447.24100;42.49000;20.00000;20.00000; 84.45344;      -3.91050;0.61203
447.33301;42.50000;20.00000;20.00000; 84.41296;      -3.90041;0.61195
447.43900;42.51000;20.00000;20.00000; 84.37652;      -3.87751;0.61186
447.53900;42.52000;20.00000;20.00000; 84.33603;      -3.84795;0.61177
447.63699;42.53000;20.00000;20.00000; 84.29960;      -3.81270;0.61169
447.74100;42.54000;20.00000;20.00000; 84.25911;      -3.76975;0.61160
447.82901;42.55000;20.00000;20.00000; 84.22267;      -3.71613;0.61153
447.93500;42.56000;20.00000;20.00000; 84.18623;      -3.66337;0.61144
448.04001;42.57000;20.00000;20.00000; 84.14575;      -3.63318;0.61135
448.13699;42.58000;20.00000;20.00000; 84.11741;      -3.64229;0.61127
448.23401;42.59000;20.00000;20.00000; 84.08097;      -3.69119;0.61119
448.34399;42.60000;20.00000;20.00000; 84.04049;      -3.76010;0.61109
448.43500;42.61000;20.00000;20.00000; 84.00405;      -3.82180;0.61102
448.53601;42.62000;20.00000;20.00000; 83.96356;      -3.84616;0.61093
448.63800;42.63000;20.00000;20.00000; 83.92713;      -3.81838;0.61084
448.74200;42.64000;20.00000;20.00000; 83.88259;      -3.75681;0.61076
448.84601;42.65000;20.00000;20.00000; 83.84211;      -3.69966;0.61067
448.94101;42.66000;20.00000;20.00000; 83.82186;      -3.68304;0.61059
449.04800;42.67000;20.00000;20.00000; 83.77733;      -3.71706;0.61050
449.13901;42.68000;20.00000;20.00000; 83.74089;      -3.78446;0.61042
449.24701;42.69000;20.00000;20.00000; 83.70040;      -3.85384;0.61033
449.34500;42.70000;20.00000;20.00000; 83.66397;      -3.90701;0.61025
449.44101;42.71000;20.00000;20.00000; 83.62348;      -3.94780;0.61017
449.53601;42.72000;20.00000;20.00000; 83.58300;      -3.98036;0.61009
449.64001;42.73000;20.00000;20.00000; 83.54251;      -4.00660;0.61000
449.75101;42.74000;20.00000;20.00000; 83.50607;      -4.02310;0.60991
449.84201;42.75000;20.00000;20.00000; 83.46154;      -4.02212;0.60983
449.93900;42.76000;20.00000;20.00000; 83.42105;      -4.00336;0.60975
450.04300;42.77000;20.00000;20.00000; 83.38057;      -3.97398;0.60966
450.13901;42.78000;20.00000;20.00000; 83.34413;      -3.94753;0.60958
450.24399;42.79000;20.00000;20.00000; 83.30364;      -3.93873;0.60949
450.33899;42.80000;20.00000;20.00000; 83.26316;      -3.95425;0.60941
450.45599;42.81000;20.00000;20.00000; 83.22672;      -3.99248;0.60931
450.55099;42.82000;20.00000;20.00000; 83.18623;      -4.04180;0.60923
450.64600;42.83000;20.00000;20.00000; 83.14575;      -4.08461;0.60915
450.74600;42.84000;20.00000;20.00000; 83.10121;      -4.10475;0.60907
450.85199;42.85000;20.00000;20.00000; 83.06073;      -4.10087;0.60898
450.93900;42.86000;20.00000;20.00000; 83.02024;      -4.08717;0.60891
451.04800;42.87000;20.00000;20.00000; 82.97976;      -4.08251;0.60881
451.13599;42.88000;20.00000;20.00000; 82.93927;      -4.10270;0.60874
451.25201;42.89000;20.00000;20.00000; 82.89879;      -4.13851;0.60864
451.34601;42.90000;20.00000;20.00000; 82.86235;      -4.16215;0.60856
451.44699;42.91000;20.00000;20.00000; 82.80972;      -4.14848;0.60848
451.54800;42.92000;20.00000;20.00000; 82.76923;      -4.09138;0.60840
451.64499;42.93000;20.00000;20.00000; 82.73279;      -4.00189;0.60831
451.74399;42.94000;20.00000;20.00000; 82.69231;      -3.90139;0.60823
451.85001;42.95000;20.00000;20.00000; 82.65182;      -3.82202;0.60814
451.95599;42.96000;20.00000;20.00000; 82.61134;      -3.78477;0.60805
452.04501;42.97000;20.00000;20.00000; 82.58704;      -3.79525;0.60798
452.16000;42.98000;20.00000;20.00000; 82.54251;      -3.83920;0.60788
452.25000;42.99000;20.00000;20.00000; 82.50202;      -3.88679;0.60781
452.34900;43.00000;20.00000;20.00000; 82.46154;      -3.91323;0.60772
452.45700;43.01000;20.00000;20.00000; 82.42510;      -3.91373;0.60763
452.55499;43.02000;20.00000;20.00000; 82.38462;      -3.90701;0.60755
452.66000;43.03000;20.00000;20.00000; 82.34413;      -3.91130;0.60746
452.76199;43.04000;20.00000;20.00000; 82.30769;      -3.93383;0.60738
452.85699;43.05000;20.00000;20.00000; 82.27126;      -3.96919;0.60730
452.95901;43.06000;20.00000;20.00000; 82.22672;      -4.00383;0.60721
453.06699;43.07000;20.00000;20.00000; 82.18623;      -4.02847;0.60712
453.16501;43.08000;20.00000;20.00000; 82.14575;      -4.04133;0.60704
453.26199;43.09000;20.00000;20.00000; 82.10931;      -4.04687;0.60696
453.36099;43.10000;20.00000;20.00000; 82.06478;      -4.04724;0.60688
453.46100;43.11000;20.00000;20.00000; 82.02429;      -4.04170;0.60680
453.56799;43.12000;20.00000;20.00000; 81.98381;      -4.02810;0.60671
453.66599;43.13000;20.00000;20.00000; 81.94737;      -4.00346;0.60662
453.76401;43.14000;20.00000;20.00000; 81.90283;      -3.96966;0.60654
453.86499;43.15000;20.00000;20.00000; 81.86235;      -3.93575;0.60646
453.96301;43.16000;20.00000;20.00000; 81.82591;      -3.91650;0.60638
454.06201;43.17000;20.00000;20.00000; 81.78947;      -3.92493;0.60629
454.16501;43.18000;20.00000;20.00000; 81.74899;      -3.96123;0.60621
454.26501;43.19000;20.00000;20.00000; 81.70850;      -4.00988;0.60613
454.36600;43.20000;20.00000;20.00000; 81.66802;      -4.04996;0.60604
454.46500;43.21000;20.00000;20.00000; 81.62753;      -4.06202;0.60596
454.56799;43.22000;20.00000;20.00000; 81.58704;      -4.02747;0.60587
454.67001;43.23000;20.00000;20.00000; 81.54251;      -3.94183;0.60579
454.76700;43.24000;20.00000;20.00000; 81.50202;      -3.83216;0.60571
454.86700;43.25000;20.00000;20.00000; 81.46559;      -3.74419;0.60562
454.96301;43.26000;20.00000;20.00000; 81.43725;      -3.71534;0.60554
455.06900;43.27000;20.00000;20.00000; 81.39676;      -3.75138;0.60546
455.17300;43.28000;20.00000;20.00000; 81.36032;      -3.82218;0.60537
455.26099;43.29000;20.00000;20.00000; 81.31984;      -3.88713;0.60530
455.37201;43.30000;20.00000;20.00000; 81.27935;      -3.92722;0.60520
455.46399;43.31000;20.00000;20.00000; 81.23887;      -3.94908;0.60513
455.56500;43.32000;20.00000;20.00000; 81.20243;      -3.96707;0.60504
455.66800;43.33000;20.00000;20.00000; 81.16194;      -3.99275;0.60496
455.77899;43.34000;20.00000;20.00000; 81.12146;      -4.02702;0.60487
455.87201;43.35000;20.00000;20.00000; 81.08097;      -4.06164;0.60479
455.96899;43.36000;20.00000;20.00000; 81.04049;      -4.08414;0.60471
456.07700;43.37000;20.00000;20.00000; 81.00000;      -4.08306;0.60462
456.17300;43.38000;20.00000;20.00000; 80.95547;      -4.05684;0.60454
456.27701;43.39000;20.00000;20.00000; 80.91498;      -4.01498;0.60445
456.37799;43.40000;20.00000;20.00000; 80.87854;      -3.97244;0.60437
456.47699;43.41000;20.00000;20.00000; 80.83806;      -3.94359;0.60429
456.57199;43.42000;20.00000;20.00000; 80.79757;      -3.93420;0.60421
456.66599;43.43000;20.00000;20.00000; 80.76113;      -3.93720;0.60413
456.78000;43.44000;20.00000;20.00000; 80.72065;      -3.94262;0.60404
456.87399;43.45000;20.00000;20.00000; 80.68016;      -3.94759;0.60396
456.97501;43.46000;20.00000;20.00000; 80.63968;      -3.95229;0.60388
457.07501;43.47000;20.00000;20.00000; 80.60324;      -3.95889;0.60379
457.17599;43.48000;20.00000;20.00000; 80.56275;      -3.96713;0.60371
457.27100;43.49000;20.00000;20.00000; 80.52227;      -3.96523;0.60363
457.38300;43.50000;20.00000;20.00000; 80.48178;      -3.94190;0.60354
457.47501;43.51000;20.00000;20.00000; 80.44130;      -3.89173;0.60346
457.57401;43.52000;20.00000;20.00000; 80.40486;      -3.81743;0.60338
457.67099;43.53000;20.00000;20.00000; 80.36437;      -3.74217;0.60330
457.77100;43.54000;20.00000;20.00000; 80.32389;      -3.69913;0.60322
457.87601;43.55000;20.00000;20.00000; 80.29960;      -3.70729;0.60313
457.96899;43.56000;20.00000;20.00000; 80.25911;      -3.75961;0.60306
458.08200;43.57000;20.00000;20.00000; 80.21862;      -3.83112;0.60296
458.17200;43.58000;20.00000;20.00000; 80.17814;      -3.89318;0.60289
458.27301;43.59000;20.00000;20.00000; 80.14170;      -3.93192;0.60281
458.36899;43.60000;20.00000;20.00000; 80.10121;      -3.95430;0.60273
458.47299;43.61000;20.00000;20.00000; 80.06073;      -3.96713;0.60264
458.57101;43.62000;20.00000;20.00000; 80.02024;      -3.96972;0.60256
458.66599;43.63000;20.00000;20.00000; 79.98381;      -3.96071;0.60248
458.78201;43.64000;20.00000;20.00000; 79.93927;      -3.94077;0.60239
458.88199;43.65000;20.00000;20.00000; 79.90283;      -3.91405;0.60231
458.98001;43.66000;20.00000;20.00000; 79.86235;      -3.88783;0.60222
459.07999;43.67000;20.00000;20.00000; 79.82591;      -3.87181;0.60214
459.17499;43.68000;20.00000;20.00000; 79.78543;      -3.87481;0.60206
459.27701;43.69000;20.00000;20.00000; 79.74899;      -3.89972;0.60198
459.38501;43.70000;20.00000;20.00000; 79.70850;      -3.94257;0.60189
459.48599;43.71000;20.00000;20.00000; 79.67206;      -3.99203;0.60181
459.57599;43.72000;20.00000;20.00000; 79.62753;      -4.02400;0.60173
459.67401;43.73000;20.00000;20.00000; 79.59109;      -4.01403;0.60165
459.77701;43.74000;20.00000;20.00000; 79.54251;      -3.95561;0.60157
459.87000;43.75000;20.00000;20.00000; 79.50607;      -3.86532;0.60149
459.97400;43.76000;20.00000;20.00000; 79.46964;      -3.77417;0.60141
460.07901;43.77000;20.00000;20.00000; 79.43320;      -3.70937;0.60132
460.17801;43.78000;20.00000;20.00000; 79.39676;      -3.68272;0.60124
460.28299;43.79000;20.00000;20.00000; 79.36032;      -3.68375;0.60116
460.38400;43.80000;20.00000;20.00000; 79.32389;      -3.69155;0.60107
460.48499;43.81000;20.00000;20.00000; 79.28745;      -3.68625;0.60099
460.58600;43.82000;20.00000;20.00000; 79.24696;      -3.65856;0.60091
460.68500;43.83000;20.00000;20.00000; 79.21053;      -3.62839;0.60083
460.78699;43.84000;20.00000;20.00000; 79.17409;      -3.63368;0.60074
460.88400;43.85000;20.00000;20.00000; 79.14575;      -3.69727;0.60066
460.98401;43.86000;20.00000;20.00000; 79.10931;      -3.80556;0.60058
461.07999;43.87000;20.00000;20.00000; 79.06478;      -3.91631;0.60050
461.18701;43.88000;20.00000;20.00000; 79.02429;      -3.98535;0.60042
461.28601;43.89000;20.00000;20.00000; 78.98381;      -3.99261;0.60033
461.38699;43.90000;20.00000;20.00000; 78.94332;      -3.95038;0.60025
461.48999;43.91000;20.00000;20.00000; 78.90283;      -3.88048;0.60017
461.59201;43.92000;20.00000;20.00000; 78.86640;      -3.80540;0.60008
461.69299;43.93000;20.00000;20.00000; 78.82591;      -3.74936;0.60000
461.80200;43.94000;20.00000;20.00000; 78.79352;      -3.72510;0.59991
461.88800;43.95000;20.00000;20.00000; 78.75709;      -3.73103;0.59984
461.99399;43.96000;20.00000;20.00000; 78.71660;      -3.75703;0.59976
462.09900;43.97000;20.00000;20.00000; 78.68016;      -3.78723;0.59967
462.19101;43.98000;20.00000;20.00000; 78.64372;      -3.80217;0.59960
462.29999;43.99000;20.00000;20.00000; 78.60324;      -3.79127;0.59951
462.39801;44.00000;20.00000;20.00000; 78.56275;      -3.75643;0.59943
462.50101;44.01000;20.00000;20.00000; 78.52632;      -3.70423;0.59934
462.60501;44.02000;20.00000;20.00000; 78.49393;      -3.64376;0.59926
462.69601;44.03000;20.00000;20.00000; 78.45344;      -3.58319;0.59918
462.80899;44.04000;20.00000;20.00000; 78.41700;      -3.52924;0.59909
462.90500;44.05000;20.00000;20.00000; 78.38462;      -3.48612;0.59901
463.00201;44.06000;20.00000;20.00000; 78.35223;      -3.45310;0.59894
463.10800;44.07000;20.00000;20.00000; 78.31579;      -3.42320;0.59885
463.20599;44.08000;20.00000;20.00000; 78.27935;      -3.38419;0.59877
463.31000;44.09000;20.00000;20.00000; 78.24696;      -3.32990;0.59869
463.40799;44.10000;20.00000;20.00000; 78.21457;      -3.26369;0.59861
463.50699;44.11000;20.00000;20.00000; 78.18219;      -3.18898;0.59853
463.61200;44.12000;20.00000;20.00000; 78.14980;      -3.11151;0.59844
463.71100;44.13000;20.00000;20.00000; 78.11741;      -3.05126;0.59836
463.80801;44.14000;20.00000;20.00000; 78.08907;      -3.03772;0.59828
463.92099;44.15000;20.00000;20.00000; 78.06478;      -3.08945;0.59819
464.01001;44.16000;20.00000;20.00000; 78.03239;      -3.19645;0.59812
464.12000;44.17000;20.00000;20.00000; 78.00000;      -3.31908;0.59803
464.22800;44.18000;20.00000;20.00000; 77.96356;      -3.40809;0.59794
464.32901;44.19000;20.00000;20.00000; 77.92713;      -3.43505;0.59786
464.42499;44.20000;20.00000;20.00000; 77.89069;      -3.40403;0.59778
464.52899;44.21000;20.00000;20.00000; 77.85830;      -3.33787;0.59770
464.62900;44.22000;20.00000;20.00000; 77.82591;      -3.26246;0.59762
464.73099;44.23000;20.00000;20.00000; 77.79352;      -3.19645;0.59753
464.83401;44.24000;20.00000;20.00000; 77.76113;      -3.14607;0.59745
464.93900;44.25000;20.00000;20.00000; 77.73279;      -3.10763;0.59736
465.03699;44.26000;20.00000;20.00000; 77.70040;      -3.07703;0.59729
465.14301;44.27000;20.00000;20.00000; 77.66802;      -3.05506;0.59720
465.23599;44.28000;20.00000;20.00000; 77.63968;      -3.04282;0.59712
465.34299;44.29000;20.00000;20.00000; 77.61134;      -3.03646;0.59704
465.44901;44.30000;20.00000;20.00000; 77.57895;      -3.03011;0.59695
465.54599;44.31000;20.00000;20.00000; 77.54656;      -3.01787;0.59687
465.65500;44.32000;20.00000;20.00000; 77.51822;      -2.99600;0.59679
465.75000;44.33000;20.00000;20.00000; 77.48988;      -2.96695;0.59671
465.85300;44.34000;20.00000;20.00000; 77.45749;      -2.93368;0.59663
465.95200;44.35000;20.00000;20.00000; 77.42915;      -2.89497;0.59655
466.06201;44.36000;20.00000;20.00000; 77.40081;      -2.84881;0.59646
466.15799;44.37000;20.00000;20.00000; 77.37247;      -2.79569;0.59638
466.25400;44.38000;20.00000;20.00000; 77.34413;      -2.73962;0.59630
466.35999;44.39000;20.00000;20.00000; 77.31579;      -2.68678;0.59622
466.46301;44.40000;20.00000;20.00000; 77.29150;      -2.64125;0.59613
466.56699;44.41000;20.00000;20.00000; 77.26721;      -2.59451;0.59605
466.67401;44.42000;20.00000;20.00000; 77.23887;      -2.53008;0.59596
466.77600;44.43000;20.00000;20.00000; 77.21053;      -2.44597;0.59588
466.87900;44.44000;20.00000;20.00000; 77.18623;      -2.35789;0.59580
466.97900;44.45000;20.00000;20.00000; 77.17004;      -2.28868;0.59572
467.09100;44.46000;20.00000;20.00000; 77.14575;      -2.25152;0.59563
467.18701;44.47000;20.00000;20.00000; 77.12146;      -2.23963;0.59555
467.28699;44.48000;20.00000;20.00000; 77.10121;      -2.23666;0.59547
467.38901;44.49000;20.00000;20.00000; 77.07692;      -2.23169;0.59539
467.49701;44.50000;20.00000;20.00000; 77.05668;      -2.22343;0.59530
467.60101;44.51000;20.00000;20.00000; 77.03239;      -2.20804;0.59522
467.70499;44.52000;20.00000;20.00000; 77.01215;      -2.18158;0.59514
467.80099;44.53000;20.00000;20.00000; 76.98785;      -2.14555;0.59506
467.90201;44.54000;20.00000;20.00000; 76.96761;      -2.10354;0.59498
468.01599;44.55000;20.00000;20.00000; 76.94737;      -2.05934;0.59489
468.12399;44.56000;20.00000;20.00000; 76.92713;      -2.01067;0.59480
468.22601;44.57000;20.00000;20.00000; 76.90688;      -1.94878;0.59472
468.32101;44.58000;20.00000;20.00000; 76.88664;      -1.86479;0.59464
468.43500;44.59000;20.00000;20.00000; 76.86640;      -1.76579;0.59455
468.54199;44.60000;20.00000;20.00000; 76.85020;      -1.66921;0.59446
468.64099;44.61000;20.00000;20.00000; 76.83806;      -1.58291;0.59438
468.73901;44.62000;20.00000;20.00000; 76.82186;      -1.50745;0.59431
468.85101;44.63000;20.00000;20.00000; 76.80162;      -1.43476;0.59422
468.95401;44.64000;20.00000;20.00000; 76.79352;      -1.35641;0.59413
469.06000;44.65000;20.00000;20.00000; 76.77733;      -1.27203;0.59405
469.16501;44.66000;20.00000;20.00000; 76.76518;      -1.17843;0.59397
469.27899;44.67000;20.00000;20.00000; 76.75709;      -1.06087;0.59387
469.37900;44.68000;20.00000;20.00000; 76.74089;      -0.90556;0.59379
469.48401;44.69000;20.00000;20.00000; 76.73279;      -0.72914;0.59371
469.59299;44.70000;20.00000;20.00000; 76.72470;      -0.56870;0.59362
469.69901;44.71000;20.00000;20.00000; 76.72874;      -0.46054;0.59354
469.80499;44.72000;20.00000;20.00000; 76.72470;      -0.42069;0.59345
469.90302;44.73000;20.00000;20.00000; 76.71660;      -0.42962;0.59338
470.01801;44.74000;20.00000;20.00000; 76.71660;      -0.45226;0.59328
470.13199;44.75000;20.00000;20.00000; 76.70850;      -0.45738;0.59319
470.22900;44.76000;20.00000;20.00000; 76.70445;      -0.43805;0.59312
470.32901;44.77000;20.00000;20.00000; 76.69636;      -0.40863;0.59304
470.43500;44.78000;20.00000;20.00000; 76.69636;      -0.38635;0.59295
470.54501;44.79000;20.00000;20.00000; 76.69636;      -0.38226;0.59286
470.64899;44.80000;20.00000;20.00000; 76.68826;      -0.38829;0.59278
470.76199;44.81000;20.00000;20.00000; 76.68421;      -0.38767;0.59269
470.87299;44.82000;20.00000;20.00000; 76.68016;      -0.37317;0.59260
470.97699;44.83000;20.00000;20.00000; 76.67611;      -0.34817;0.59252
471.07999;44.84000;20.00000;20.00000; 76.67611;      -0.32233;0.59244
471.19299;44.85000;20.00000;20.00000; 76.66802;      -0.30428;0.59235
471.29501;44.86000;20.00000;20.00000; 76.66802;      -0.29634;0.59227
471.40201;44.87000;20.00000;20.00000; 76.66802;      -0.29601;0.59218
471.51700;44.88000;20.00000;20.00000; 76.65992;      -0.29866;0.59209
471.62399;44.89000;20.00000;20.00000; 76.65992;      -0.29816;0.59201
471.72501;44.90000;20.00000;20.00000; 76.65587;      -0.29229;0.59192
471.84500;44.91000;20.00000;20.00000; 76.65182;      -0.28713;0.59183
471.94400;44.92000;20.00000;20.00000; 76.65182;      -0.28693;0.59175
472.05399;44.93000;20.00000;20.00000; 76.64777;      -0.28898;0.59166
472.16599;44.94000;20.00000;20.00000; 76.64372;      -0.28462;0.59157
472.27200;44.95000;20.00000;20.00000; 76.64372;      -0.26322;0.59149
472.38501;44.96000;20.00000;20.00000; 76.63563;      -0.22440;0.59140
472.48300;44.97000;20.00000;20.00000; 76.63563;      -0.18429;0.59132
472.59000;44.98000;20.00000;20.00000; 76.63563;      -0.16183;0.59124
472.70200;44.99000;20.00000;20.00000; 76.63563;      -0.16082;0.59115
472.81000;45.00000;20.00000;20.00000; 76.63563;      -0.16922;0.59106
472.91800;45.01000;20.00000;20.00000; 76.62753;      -0.16922;0.59098
473.02301;45.02000;20.00000;20.00000; 76.62753;      -0.16072;0.59090
473.12601;45.03000;20.00000;20.00000; 76.62753;      -0.16018;0.59081
473.23099;45.04000;20.00000;20.00000; 76.62753;      -0.17746;0.59073
473.34000;45.05000;20.00000;20.00000; 76.62753;      -0.20580;0.59065
473.45300;45.06000;20.00000;20.00000; 76.61943;      -0.22323;0.59056
473.55801;45.07000;20.00000;20.00000; 76.61943;      -0.21676;0.59047
473.66599;45.08000;20.00000;20.00000; 76.61538;      -0.19275;0.59039
473.77301;45.09000;20.00000;20.00000; 76.61538;      -0.16579;0.59030
473.87799;45.10000;20.00000;20.00000; 76.61538;      -0.14821;0.59022
473.97400;45.11000;20.00000;20.00000; 76.61134;      -0.14305;0.59014
474.08701;45.12000;20.00000;20.00000; 76.61134;      -0.14749;0.59006
474.18799;45.13000;20.00000;20.00000; 76.61134;      -0.15607;0.58998
474.29901;45.14000;20.00000;20.00000; 76.60729;      -0.16264;0.58989
474.40302;45.15000;20.00000;20.00000; 76.60729;      -0.16565;0.58981
474.50601;45.16000;20.00000;20.00000; 76.60324;      -0.16806;0.58972
474.61200;45.17000;20.00000;20.00000; 76.60324;      -0.17746;0.58964
474.71799;45.18000;20.00000;20.00000; 76.60324;      -0.19812;0.58956
474.81799;45.19000;20.00000;20.00000; 76.59919;      -0.22142;0.58948
474.92499;45.20000;20.00000;20.00000; 76.59919;      -0.23367;0.58939
475.02499;45.21000;20.00000;20.00000; 76.59109;      -0.22915;0.58932
475.13199;45.22000;20.00000;20.00000; 76.59109;      -0.21715;0.58923
475.23700;45.23000;20.00000;20.00000; 76.59109;      -0.20558;0.58915
475.34299;45.24000;20.00000;20.00000; 76.59109;      -0.19412;0.58907
475.45300;45.25000;20.00000;20.00000; 76.58300;      -0.17955;0.58898
475.54999;45.26000;20.00000;20.00000; 76.58300;      -0.16217;0.58890
475.65500;45.27000;20.00000;20.00000; 76.58300;      -0.15355;0.58882
